Repository: posith17-dev/materials-structuring

# materials-structuring

소재/과학 문서에서 구조화 데이터를 추출하는 실험용 프로젝트입니다.

현재 목표는 "기초과학"이 아니라 **과학 데이터 구조화**입니다.

핵심 기술 축:
- PDF/HTML 파싱
- 표/문단 추출
- LLM 기반 정보 추출
- 정규화 스키마 적재
- 사람이 빠르게 검수 가능한 출력

## 현재 우선순위

1. 논문 PDF 1편에서 물성 추출 실험
2. 최소 스키마로 JSON/CSV 구조화
3. 사람이 5분 안에 검수 가능한지 확인

사업화/장기 확장은 나중 문제로 두고, 먼저 **"진짜로 뽑히는가"**를 확인합니다.

## 폴더 구조

```text
/home/ubuntu/materials-structuring/
├── README.md
├── .gitignore
├── docs/
├── prompts/
├── samples/
├── scripts/
└── outputs/
```

## 첫 실험 후보

- 논문 PDF 물성 추출
  - 소재명
  - 조성
  - 물성명
  - 값
  - 단위
  - 실험 조건

실험 스크립트:

```bash
python3 /home/ubuntu/materials-structuring/scripts/material_property_experiment.py \

File: outputs/US9956629B2_experiment.json
{
  "source_file": "/home/ubuntu/materials-structuring/samples/US9956629B2_patent_body_sample.html",
  "prompt_file": "/home/ubuntu/materials-structuring/prompts/material_property_extraction_prompt.md",
  "status": "ready_for_llm_extraction",
  "records": [],
  "text_preview": "US9956629B2 - Titanium alloy for fastener applications \n Source: Google Patents public English text excerpt. \n\n Fasteners are comprised of titanium alloy fastener stock in accordance with\n an illustrative embodiment. Specifically, each of fasteners include about\n 5.50 to about 6.75 weight percent aluminum, about 3.50 to about 4.50\n weight percent vanadium, about 0.25 to about 0.50 weight percent oxygen,\n and 0.40 to about 0.80 weight percent iron. \n\n Fastener 106 includes titanium alloy 108 having more than 0.20 weight\n percent oxygen and 0.30 weight percent iron. \n\n For a fastener having a diameter of less than 0.625 inches, the fastener\n is formed such that the fastener has an ultimate tensile strength of at\n least 160 ksi and a shear strength of at least 95 ksi. \n\n For a fastener having a diameter of more than one inch, the fastener is\n formed such that the fastener has an ultimate tensile strength of at least\n 150 ksi and a shear strength of at least 90 ksi. \n\n The fastener is formed directly from an annealed titanium alloy, without\n solution treating and aging the material. \n\n The annealing temperature may be between about 1,200 degrees and about\n 1,400 degrees Fahrenheit, depending on the particular implementation. \n\n The titanium alloy may be hot rolled at a temperature in the alpha-beta\n phase field, between about 1,200 and about 1,400 degrees Fahrenheit, then\n annealed and conditioned. Thereafter, cold rolling may occur and the\n material once again may be annealed. \n\n The process described forms fastener stock that has an ultimate tensile\n strength of at least 160 ksi and a shear strength of at least 95 ksi,\n depending on the thickness of the material. \n\n The titanium alloy may be manufactured using at least fifty percent\n titanium scrap material. In some cases, the titanium alloy may be\n manufactured using at least seventy percent titanium scrap material. \n\n The composition of oxygen and iron within the illustrative embodiments\n achieves the required tensile strength and shear strength without using a\n solution treat and age process.",
  "notes": [
    "Run an LLM extraction using the prompt file and the extracted text.",
    "Keep only explicit material-property records.",
    "Save validated records back into this JSON structure."
  ]
}

File: outputs/WO2013162658A2_experiment.json
{
  "source_file": "/home/ubuntu/materials-structuring/samples/WO2013162658A2_patent_excerpt.html",
  "prompt_file": "/home/ubuntu/materials-structuring/prompts/material_property_extraction_prompt.md",
  "status": "ready_for_llm_extraction",
  "records": [],
  "text_preview": "WO2013162658A2 - Oxygen-enriched Ti-6Al-4V alloy and process for manufacture \n Source: Google Patents public English page excerpt. \n\n The present disclosure generally describes a modified Ti-6Al-4V alloy,\n a powder metal manufacturing process, and products made thereof. \n\n A titanium alloy can include 5.5 to 6.75 weight percent of Aluminum,\n 3.5 to 4.5 weight percent of Vanadium, up to 0.40 weight percent of Iron,\n and 0.21 to 0.30 weight percent of Oxygen. \n\n The alloy can have at least one of a minimum ultimate tensile strength of\n at least about 130,000 psi, a minimum tensile yield strength of at least\n about 120,000 psi, a minimum ductility of at least about 10% elongation,\n or about 20% minimum reduction in area. \n\n An oxygen-enriched Ti-6Al-4V alloy having near-net preform shapes can be\n produced by pressing and sintering to approximately 98% of theoretical\n density, the balance being voids absent any solid material. \n\n A shaped compact may have a density of approximately 85% of theoretical\n density. \n\n A shaped component with a density of approximately 95% of theoretical\n density can be produced. \n\n The sintered component may then be further processed by hot isostatic\n pressing (HIP), resulting in essentially 100% of theoretical density. \n\n Oxygen levels of approximately 0.21% to 0.30% may be desirable in the\n oxygen-enriched alloy as they may strengthen Ti-6Al-4V without\n compromising ductility. \n\n The grain size of the wrought Ti-6Al-4V is about 4.7 microns. In contrast,\n the average grain size for PM Ti-6Al-4V sintered is about 9.4 microns and\n the average grain size for PM Ti-6Al-4V sintered+HIP material is about\n 11.2 microns. \n\n Blend 4: oxygen 0.285, ultimate tensile strength 140.0 ksi, tensile yield\n strength 123.0 ksi, elongation 14.7%, reduction in area 39.9%, iron 0.160%. \n\n Blend 5: oxygen 0.250, ultimate tensile strength 139.7 ksi, tensile yield\n strength 122.8 ksi, elongation 14.7%, reduction in area 34.0%, iron 0.160%.",
  "notes": [
    "Run an LLM extraction using the prompt file and the extracted text.",
    "Keep only explicit material-property records.",
    "Save validated records back into this JSON structure."
  ]
}

File: outputs/normalized_documents.json
[
  {
    "source_file": "/home/ubuntu/materials-structuring/samples/ti6al4v_superconducting_cavity.pdf",
    "document_type": "paper",
    "document_title": "High-Kinetic Inductance Additive Manufactured Superconducting Microwave Cavity",
    "document_id": "doc:ti6al4v_superconducting_cavity",
    "records": [
      {
        "material_name_or_composition": "Ti-6Al-4V",
        "property_name": "조성(Ti)",
        "canonical_property_name": "composition_ti",
        "property_value": "90",
        "property_unit": "wt%",
        "canonical_property_unit": "wt%",
        "test_condition": "EDS, acid polish 후 표면 조성 분석",
        "source_ref": "Fig. 1C",
        "source_file": "/home/ubuntu/materials-structuring/samples/ti6al4v_superconducting_cavity.pdf",
        "document_type": "paper",
        "document_title": "High-Kinetic Inductance Additive Manufactured Superconducting Microwave Cavity",
        "document_id": "doc:ti6al4v_superconducting_cavity"
      },
      {
        "material_name_or_composition": "Ti-6Al-4V",
        "property_name": "조성(Al)",
        "canonical_property_name": "composition_al",
        "property_value": "6",
        "property_unit": "wt%",
        "canonical_property_unit": "wt%",
        "test_condition": "EDS, acid polish 후 표면 조성 분석",
        "source_ref": "Fig. 1C",
        "source_file": "/home/ubuntu/materials-structuring/samples/ti6al4v_superconducting_cavity.pdf",
        "document_type": "paper",
        "document_title": "High-Kinetic Inductance Additive Manufactured Superconducting Microwave Cavity",
        "document_id": "doc:ti6al4v_superconducting_cavity"
      },
      {
        "material_name_or_composition": "Ti-6Al-4V",
        "property_name": "조성(V)",
        "canonical_property_name": "composition_v",
        "property_value": "4",
        "property_unit": "wt%",
        "canonical_property_unit": "wt%",
        "test_condition": "EDS, acid polish 후 표면 조성 분석",
        "source_ref": "Fig. 1C",
        "source_file": "/home/ubuntu/materials-structuring/samples/ti6al4v_superconducting_cavity.pdf",
        "document_type": "paper",
        "document_title": "High-Kinetic Inductance Additive Manufactured Superconducting Microwave Cavity",
        "document_id": "doc:ti6al4v_superconducting_cavity"
      },
      {
        "material_name_or_composition": "Ti-6Al-4V",
        "property_name": "조성(Fe 불순물)",
        "canonical_property_name": "composition_fe",
        "property_value": "<0.5",
        "property_unit": "wt%",
        "canonical_property_unit": "wt%",
        "test_condition": "EDS, acid polish 후 표면 조성 분석",
        "source_ref": "Fig. 1C",
        "source_file": "/home/ubuntu/materials-structuring/samples/ti6al4v_superconducting_cavity.pdf",
        "document_type": "paper",
        "document_title": "High-Kinetic Inductance Additive Manufactured Superconducting Microwave Cavity",
        "document_id": "doc:ti6al4v_superconducting_cavity"
      },
      {
        "material_name_or_composition": "Ti-6Al-4V (90% Ti, 6% Al, 4% V by weight)",
        "property_name": "초전도 전이온도",
        "canonical_property_name": "critical_temperature",
        "property_value": "4.5",
        "property_unit": "K",
        "canonical_property_unit": "K",
        "test_condition": "4-point DC resistance, 90% drop value, Quantum Design PPMS",
        "source_ref": "Fig. 2, 본문 Page 2",
        "source_file": "/home/ubuntu/materials-structuring/samples/ti6al4v_superconducting_cavity.pdf",
        "document_type": "paper",
        "document_title": "High-Kinetic Inductance Additive Manufactured Superconducting Microwave Cavity",
        "document_id": "doc:ti6al4v_superconducting_cavity"
      },
      {
        "material_name_or_composition": "Ti-6Al-4V",
        "property_name": "낮은 초전도 전이온도",
        "canonical_property_name": "낮은_초전도_전이온도",
        "property_value": "0.95",
        "property_unit": "K",
        "canonical_property_unit": "K",
        "test_condition": "heat capacity 측정, equilibrium temperature 기준",
        "source_ref": "Fig. 2, 본문 Page 2",
        "source_file": "/home/ubuntu/materials-structuring/samples/ti6al4v_superconducting_cavity.pdf",
        "document_type": "paper",
        "document_title": "High-Kinetic Inductance Additive Manufactured Superconducting Microwave Cavity",
        "document_id": "doc:ti6al4v_superconducting_cavity"
      },
      {
        "material_name_or_composition": "AM Ti-6Al-4V conical resonator",
        "property_name": "공진 주파수",
        "canonical_property_name": "resonant_frequency",
        "property_value": "7.50",
        "property_unit": "GHz",
        "canonical_property_unit": "GHz",
        "test_condition": "20 mK에서 측정",
        "source_ref": "본문 Page 3-4",
        "source_file": "/home/ubuntu/materials-structuring/samples/ti6al4v_superconducting_cavity.pdf",
        "document_type": "paper",
        "document_title": "High-Kinetic Inductance Additive Manufactured Superconducting Microwave Cavity",
        "document_id": "doc:ti6al4v_superconducting_cavity"
      },
      {
        "material_name_or_composition": "Ti-6Al-4V conical resonator",
        "property_name": "kinetic inductance fraction, αKI",
        "canonical_property_name": "kinetic_inductance_fraction",
        "property_value": "4×10^-3 ± 2×10^-3",
        "property_unit": "",
        "canonical_property_unit": "",
        "test_condition": "fractional frequency shift vs temperature를 two-fluid model로 fit",
        "source_ref": "본문 Page 4, Fig. 4",
        "source_file": "/home/ubuntu/materials-structuring/samples/ti6al4v_superconducting_cavity.pdf",
        "document_type": "paper",
        "document_title": "High-Kinetic Inductance Additive Manufactured Superconducting Microwave Cavity",
        "document_id": "doc:ti6al4v_superconducting_cavity"
      },
      {
        "material_name_or_composition": "Ti-6Al-4V conical resonator",
        "property_name": "초전도 전이온도(Tc, fit)",
        "canonical_property_name": "critical_temperature",
        "property_value": "0.95 ± 0.1",
        "property_unit": "K",
        "canonical_property_unit": "K",
        "test_condition": "fractional frequency shift fit",
        "source_ref": "본문 Page 4, Fig. 4",
        "source_file": "/home/ubuntu/materials-structuring/samples/ti6al4v_superconducting_cavity.pdf",
        "document_type": "paper",
        "document_title": "High-Kinetic Inductance Additive Manufactured Superconducting Microwave Cavity",
        "document_id": "doc:ti6al4v_superconducting_cavity"
      },
      {
        "material_name_or_composition": "Ti-6Al-4V",
        "property_name": "London penetration depth, λ0",
        "canonical_property_name": "london_penetration_depth,_λ0",
        "property_value": "8 ± 3",
        "property_unit": "µm",
        "canonical_property_unit": "µm",
        "test_condition": "magnetic participation ratio 528 m^-1 사용, microwave surface impedance 기반 추출",
        "source_ref": "본문 Page 4, Fig. 4",
        "source_file": "/home/ubuntu/materials-structuring/samples/ti6al4v_superconducting_cavity.pdf",
        "document_type": "paper",
        "document_title": "High-Kinetic Inductance Additive Manufactured Superconducting Microwave Cavity",
        "document_id": "doc:ti6al4v_superconducting_cavity"
      },
      {
        "material_name_or_composition": "Ti-6Al-4V resonator",
        "property_name": "내부 품질계수, Qi",
        "canonical_property_name": "internal_quality_factor",
        "property_value": "≈ 3×10^4",
        "property_unit": "",
        "canonical_property_unit": "",
        "test_condition": "quantum regime",
        "source_ref": "본문 Page 4",
        "source_file": "/home/ubuntu/materials-structuring/samples/ti6al4v_superconducting_cavity.pdf",
        "document_type": "paper",
        "document_title": "High-Kinetic Inductance Additive Manufactured Superconducting Microwave Cavity",
        "document_id": "doc:ti6al4v_superconducting_cavity"
      },
      {
        "material_name_or_composition": "Ti-6Al-4V conical geometry",
        "property_name": "magnetic participation ratio",
        "canonical_property_name": "magnetic_participation_ratio",
        "property_value": "528",
        "property_unit": "m^-1",
        "canonical_property_unit": "m^-1",
        "test_condition": "ANSYS HFSS/COMSOL 계산",
        "source_ref": "본문 Page 4",
        "source_file": "/home/ubuntu/materials-structuring/samples/ti6al4v_superconducting_cavity.pdf",
        "document_type": "paper",
        "document_title": "High-Kinetic Inductance Additive Manufactured Superconducting Microwave Cavity",
        "document_id": "doc:ti6al4v_superconducting_cavity"
      }
    ]
  },
  {
    "source_file": "/home/ubuntu/materials-structuring/samples/PMC5109614.html",
    "document_type": "paper",
    "document_title": "Mechanical properties of Ti-6Al-4V specimens produced by shaped metal deposition",
    "document_id": "doc:PMC5109614",
    "records": [
      {
        "material_name_or_composition": "Ti-6Al-4V (SMD fabricated)",
        "property_name": "산소 함량",
        "canonical_property_name": "산소_함량",
        "property_value": "0.16",
        "property_unit": "wt.%",
        "canonical_property_unit": "wt.%",
        "test_condition": "inert gas chamber, instrumental gas analysis of final product",
        "source_ref": "본문",
        "source_file": "/home/ubuntu/materials-structuring/samples/PMC5109614.html",
        "document_type": "paper",
        "document_title": "Mechanical properties of Ti-6Al-4V specimens produced by shaped metal deposition",
        "document_id": "doc:PMC5109614"
      },
      {
        "material_name_or_composition": "Ti-6Al-4V (SMD fabricated)",
        "property_name": "질소 함량",
        "canonical_property_name": "질소_함량",
        "property_value": "0.0041",
        "property_unit": "wt.%",
        "canonical_property_unit": "wt.%",
        "test_condition": "inert gas chamber, instrumental gas analysis of final product",
        "source_ref": "본문",
        "source_file": "/home/ubuntu/materials-structuring/samples/PMC5109614.html",
        "document_type": "paper",
        "document_title": "Mechanical properties of Ti-6Al-4V specimens produced by shaped metal deposition",
        "document_id": "doc:PMC5109614"
      },
      {
        "material_name_or_composition": "Ti-6Al-4V (supplier wire)",
        "property_name": "산소 함량",
        "canonical_property_name": "산소_함량",
        "property_value": "0.142–0.173",
        "property_unit": "wt.%",
        "canonical_property_unit": "wt.%",
        "test_condition": "supplier-reported wire composition",
        "source_ref": "본문",
        "source_file": "/home/ubuntu/materials-structuring/samples/PMC5109614.html",
        "document_type": "paper",
        "document_title": "Mechanical properties of Ti-6Al-4V specimens produced by shaped metal deposition",
        "document_id": "doc:PMC5109614"
      },
      {
        "material_name_or_composition": "Ti-6Al-4V (supplier wire)",
        "property_name": "질소 함량",
        "canonical_property_name": "질소_함량",
        "property_value": "0.003–0.009",
        "property_unit": "wt.%",
        "canonical_property_unit": "wt.%",
        "test_condition": "supplier-reported wire composition",
        "source_ref": "본문",
        "source_file": "/home/ubuntu/materials-structuring/samples/PMC5109614.html",
        "document_type": "paper",
        "document_title": "Mechanical properties of Ti-6Al-4V specimens produced by shaped metal deposition",
        "document_id": "doc:PMC5109614"
      },
      {
        "material_name_or_composition": "Ti-6Al-4V (SMD fabricated)",
        "property_name": "인장강도(UTS)",
        "canonical_property_name": "ultimate_tensile_strength",
        "property_value": "936–1014",
        "property_unit": "MPa",
        "canonical_property_unit": "MPa",
        "test_condition": "orientation/location dependent, tensile testing",
        "source_ref": "Abstract / 본문",
        "source_file": "/home/ubuntu/materials-structuring/samples/PMC5109614.html",
        "document_type": "paper",
        "document_title": "Mechanical properties of Ti-6Al-4V specimens produced by shaped metal deposition",
        "document_id": "doc:PMC5109614"
      },
      {
        "material_name_or_composition": "Ti-6Al-4V (vertical to deposition layers)",
        "property_name": "연신율/ductility",
        "canonical_property_name": "연신율/ductility",
        "property_value": "14–21",
        "property_unit": "%",
        "canonical_property_unit": "%",
        "test_condition": "tensile direction vertical to deposition layers",
        "source_ref": "Abstract / 본문",
        "source_file": "/home/ubuntu/materials-structuring/samples/PMC5109614.html",
        "document_type": "paper",
        "document_title": "Mechanical properties of Ti-6Al-4V specimens produced by shaped metal deposition",
        "document_id": "doc:PMC5109614"
      },
      {
        "material_name_or_composition": "Ti-6Al-4V (parallel to deposition layers)",
        "property_name": "연신율/ductility",
        "canonical_property_name": "연신율/ductility",
        "property_value": "6–11",
        "property_unit": "%",
        "canonical_property_unit": "%",
        "test_condition": "tensile direction parallel to deposition layers",
        "source_ref": "Abstract / 본문",
        "source_file": "/home/ubuntu/materials-structuring/samples/PMC5109614.html",
        "document_type": "paper",
        "document_title": "Mechanical properties of Ti-6Al-4V specimens produced by shaped metal deposition",
        "document_id": "doc:PMC5109614"
      },
      {
        "material_name_or_composition": "Ti-6Al-4V (component B, tensile-test derived)",
        "property_name": "Young's modulus",
        "canonical_property_name": "youngs_modulus",
        "property_value": "71",
        "property_unit": "GPa",
        "canonical_property_unit": "GPa",
        "test_condition": "stresses between 500 and 800 MPa",
        "source_ref": "Figure 3 / 본문",
        "source_file": "/home/ubuntu/materials-structuring/samples/PMC5109614.html",
        "document_type": "paper",
        "document_title": "Mechanical properties of Ti-6Al-4V specimens produced by shaped metal deposition",
        "document_id": "doc:PMC5109614"
      },
      {
        "material_name_or_composition": "Ti-6Al-4V (component B, impulse excitation)",
        "property_name": "Young's modulus",
        "canonical_property_name": "youngs_modulus",
        "property_value": "117±1",
        "property_unit": "GPa",
        "canonical_property_unit": "GPa",
        "test_condition": "room temperature, independent of orientation and location",
        "source_ref": "Figure 3 / 본문",
        "source_file": "/home/ubuntu/materials-structuring/samples/PMC5109614.html",
        "document_type": "paper",
        "document_title": "Mechanical properties of Ti-6Al-4V specimens produced by shaped metal deposition",
        "document_id": "doc:PMC5109614"
      },
      {
        "material_name_or_composition": "Ti-6Al-4V (H orientation specimens)",
        "property_name": "평균 인장강도(UTS)",
        "canonical_property_name": "ultimate_tensile_strength",
        "property_value": "983±22",
        "property_unit": "MPa",
        "canonical_property_unit": "MPa",
        "test_condition": "room temperature, different locations/orientations",
        "source_ref": "Figure 4a / 본문",
        "source_file": "/home/ubuntu/materials-structuring/samples/PMC5109614.html",
        "document_type": "paper",
        "document_title": "Mechanical properties of Ti-6Al-4V specimens produced by shaped metal deposition",
        "document_id": "doc:PMC5109614"
      },
      {
        "material_name_or_composition": "Ti-6Al-4V (V orientation specimens)",
        "property_name": "평균 인장강도(UTS)",
        "canonical_property_name": "ultimate_tensile_strength",
        "property_value": "953±14",
        "property_unit": "MPa",
        "canonical_property_unit": "MPa",
        "test_condition": "room temperature, different locations/orientations",
        "source_ref": "Figure 4a / 본문",
        "source_file": "/home/ubuntu/materials-structuring/samples/PMC5109614.html",
        "document_type": "paper",
        "document_title": "Mechanical properties of Ti-6Al-4V specimens produced by shaped metal deposition",
        "document_id": "doc:PMC5109614"
      },
      {
        "material_name_or_composition": "Ti-6Al-4V (H1A specimen)",
        "property_name": "ductility",
        "canonical_property_name": "ductility",
        "property_value": "5.1",
        "property_unit": "%",
        "canonical_property_unit": "%",
        "test_condition": "room temperature",
        "source_ref": "Figure 4b / 본문",
        "source_file": "/home/ubuntu/materials-structuring/samples/PMC5109614.html",
        "document_type": "paper",
        "document_title": "Mechanical properties of Ti-6Al-4V specimens produced by shaped metal deposition",
        "document_id": "doc:PMC5109614"
      },
      {
        "material_name_or_composition": "Ti-6Al-4V (V orientation, location 2)",
        "property_name": "ductility",
        "canonical_property_name": "ductility",
        "property_value": "19.1",
        "property_unit": "%",
        "canonical_property_unit": "%",
        "test_condition": "room temperature",
        "source_ref": "Figure 4b / 본문",
        "source_file": "/home/ubuntu/materials-structuring/samples/PMC5109614.html",
        "document_type": "paper",
        "document_title": "Mechanical properties of Ti-6Al-4V specimens produced by shaped metal deposition",
        "document_id": "doc:PMC5109614"
      },
      {
        "material_name_or_composition": "Ti-6Al-4V (V orientation, location 3)",
        "property_name": "ductility",
        "canonical_property_name": "ductility",
        "property_value": "12.5",
        "property_unit": "%",
        "canonical_property_unit": "%",
        "test_condition": "room temperature",
        "source_ref": "Figure 4b / 본문",
        "source_file": "/home/ubuntu/materials-structuring/samples/PMC5109614.html",
        "document_type": "paper",
        "document_title": "Mechanical properties of Ti-6Al-4V specimens produced by shaped metal deposition",
        "document_id": "doc:PMC5109614"
      },
      {
        "material_name_or_composition": "Ti-6Al-4V (prior β grains, perpendicular to tensile directions)",
        "property_name": "grain size",
        "canonical_property_name": "grain_size",
        "property_value": "1–4",
        "property_unit": "mm",
        "canonical_property_unit": "mm",
        "test_condition": "estimated from component surface appearance",
        "source_ref": "Figure 7 / 본문",
        "source_file": "/home/ubuntu/materials-structuring/samples/PMC5109614.html",
        "document_type": "paper",
        "document_title": "Mechanical properties of Ti-6Al-4V specimens produced by shaped metal deposition",
        "document_id": "doc:PMC5109614"
      }
    ]
  },
  {
    "source_file": "/home/ubuntu/materials-structuring/samples/PMC8953245.html",
    "document_type": "paper",
    "document_title": "Mechanical Characterization and In Vitro Assay of Biocompatible Titanium Alloys",
    "document_id": "doc:PMC8953245",
    "records": [
      {
        "material_name_or_composition": "Ti20Mo7Zr5Ta",
        "property_name": "인장강도(UTS)",
        "canonical_property_name": "ultimate_tensile_strength",
        "property_value": "1365.27",
        "property_unit": "MPa",
        "canonical_property_unit": "MPa",
        "test_condition": "tensile test at ambient temperature, gauge length 40 mm",
        "source_ref": "Table 1",
        "source_file": "/home/ubuntu/materials-structuring/samples/PMC8953245.html",
        "document_type": "paper",
        "document_title": "Mechanical Characterization and In Vitro Assay of Biocompatible Titanium Alloys",
        "document_id": "doc:PMC8953245"
      },
      {
        "material_name_or_composition": "Ti20Mo7Zr5Ta",
        "property_name": "항복강도(0.2% offset)",
        "canonical_property_name": "yield_strength",
        "property_value": "1186.37",
        "property_unit": "MPa",
        "canonical_property_unit": "MPa",
        "test_condition": "tensile test at ambient temperature, gauge length 40 mm",
        "source_ref": "Table 1",
        "source_file": "/home/ubuntu/materials-structuring/samples/PMC8953245.html",
        "document_type": "paper",
        "document_title": "Mechanical Characterization and In Vitro Assay of Biocompatible Titanium Alloys",
        "document_id": "doc:PMC8953245"
      },
      {
        "material_name_or_composition": "Ti20Mo7Zr5Ta",
        "property_name": "Young's modulus",
        "canonical_property_name": "youngs_modulus",
        "property_value": "46.51",
        "property_unit": "GPa",
        "canonical_property_unit": "GPa",
        "test_condition": "tensile test, automatic Young's modulus",
        "source_ref": "Table 1",
        "source_file": "/home/ubuntu/materials-structuring/samples/PMC8953245.html",
        "document_type": "paper",
        "document_title": "Mechanical Characterization and In Vitro Assay of Biocompatible Titanium Alloys",
        "document_id": "doc:PMC8953245"
      },
      {
        "material_name_or_composition": "Ti20Mo7Zr10Ta",
        "property_name": "인장강도(UTS)",
        "canonical_property_name": "ultimate_tensile_strength",
        "property_value": "1051.74",
        "property_unit": "MPa",
        "canonical_property_unit": "MPa",
        "test_condition": "tensile test at ambient temperature, gauge length 40 mm",
        "source_ref": "Table 1",
        "source_file": "/home/ubuntu/materials-structuring/samples/PMC8953245.html",
        "document_type": "paper",
        "document_title": "Mechanical Characterization and In Vitro Assay of Biocompatible Titanium Alloys",
        "document_id": "doc:PMC8953245"
      },
      {
        "material_name_or_composition": "Ti20Mo7Zr10Ta",
        "property_name": "항복강도(0.2% offset)",
        "canonical_property_name": "yield_strength",
        "property_value": "969.90",
        "property_unit": "MPa",
        "canonical_property_unit": "MPa",
        "test_condition": "tensile test at ambient temperature, gauge length 40 mm",
        "source_ref": "Table 1",
        "source_file": "/home/ubuntu/materials-structuring/samples/PMC8953245.html",
        "document_type": "paper",
        "document_title": "Mechanical Characterization and In Vitro Assay of Biocompatible Titanium Alloys",
        "document_id": "doc:PMC8953245"
      },
      {
        "material_name_or_composition": "Ti20Mo7Zr10Ta",
        "property_name": "Young's modulus",
        "canonical_property_name": "youngs_modulus",
        "property_value": "40.12",
        "property_unit": "GPa",
        "canonical_property_unit": "GPa",
        "test_condition": "tensile test, automatic Young's modulus",
        "source_ref": "Table 1",
        "source_file": "/home/ubuntu/materials-structuring/samples/PMC8953245.html",
        "document_type": "paper",
        "document_title": "Mechanical Characterization and In Vitro Assay of Biocompatible Titanium Alloys",
        "document_id": "doc:PMC8953245"
      },
      {
        "material_name_or_composition": "Ti20Mo7Zr15Ta",
        "property_name": "인장강도(UTS)",
        "canonical_property_name": "ultimate_tensile_strength",
        "property_value": "712.29",
        "property_unit": "MPa",
        "canonical_property_unit": "MPa",
        "test_condition": "tensile test at ambient temperature, gauge length 40 mm",
        "source_ref": "Table 1",
        "source_file": "/home/ubuntu/materials-structuring/samples/PMC8953245.html",
        "document_type": "paper",
        "document_title": "Mechanical Characterization and In Vitro Assay of Biocompatible Titanium Alloys",
        "document_id": "doc:PMC8953245"
      },
      {
        "material_name_or_composition": "Ti20Mo7Zr15Ta",
        "property_name": "항복강도(0.2% offset)",
        "canonical_property_name": "yield_strength",
        "property_value": "636.10",
        "property_unit": "MPa",
        "canonical_property_unit": "MPa",
        "test_condition": "tensile test at ambient temperature, gauge length 40 mm",
        "source_ref": "Table 1",
        "source_file": "/home/ubuntu/materials-structuring/samples/PMC8953245.html",
        "document_type": "paper",
        "document_title": "Mechanical Characterization and In Vitro Assay of Biocompatible Titanium Alloys",
        "document_id": "doc:PMC8953245"
      },
      {
        "material_name_or_composition": "Ti20Mo7Zr15Ta",
        "property_name": "Young's modulus",
        "canonical_property_name": "youngs_modulus",
        "property_value": "36.39",
        "property_unit": "GPa",
        "canonical_property_unit": "GPa",
        "test_condition": "tensile test, automatic Young's modulus",
        "source_ref": "Table 1",
        "source_file": "/home/ubuntu/materials-structuring/samples/PMC8953245.html",
        "document_type": "paper",
        "document_title": "Mechanical Characterization and In Vitro Assay of Biocompatible Titanium Alloys",
        "document_id": "doc:PMC8953245"
      },
      {
        "material_name_or_composition": "Ti-Mo-Zr-Ta alloys (average)",
        "property_name": "평균 인장강도",
        "canonical_property_name": "평균_인장강도",
        "property_value": "1043.09",
        "property_unit": "MPa",
        "canonical_property_unit": "MPa",
        "test_condition": "average over investigated alloys",
        "source_ref": "본문",
        "source_file": "/home/ubuntu/materials-structuring/samples/PMC8953245.html",
        "document_type": "paper",
        "document_title": "Mechanical Characterization and In Vitro Assay of Biocompatible Titanium Alloys",
        "document_id": "doc:PMC8953245"
      },
      {
        "material_name_or_composition": "Ti-Mo-Zr-Ta alloys",
        "property_name": "Young's modulus range",
        "canonical_property_name": "young's_modulus_range",
        "property_value": "36.39–46.50",
        "property_unit": "GPa",
        "canonical_property_unit": "GPa",
        "test_condition": "tensile-test derived modulus across alloys",
        "source_ref": "본문",
        "source_file": "/home/ubuntu/materials-structuring/samples/PMC8953245.html",
        "document_type": "paper",
        "document_title": "Mechanical Characterization and In Vitro Assay of Biocompatible Titanium Alloys",
        "document_id": "doc:PMC8953245"
      }
    ]
  },
  {
    "source_file": "/home/ubuntu/materials-structuring/samples/WO2013162658A2_patent_excerpt.html",
    "document_type": "patent",
    "document_title": "Oxygen-enriched Ti-6Al-4V alloy and process for manufacture",
    "document_id": "WO2013162658A2",
    "records": [
      {
        "material_name_or_composition": "Oxygen-enriched Ti-6Al-4V alloy",
        "property_name": "Al 함량",
        "canonical_property_name": "al_함량",
        "property_value": "5.5–6.75",
        "property_unit": "wt.%",
        "canonical_property_unit": "wt.%",
        "test_condition": "patent alloy composition range",
        "source_ref": "본문",
        "source_file": "/home/ubuntu/materials-structuring/samples/WO2013162658A2_patent_excerpt.html",
        "document_type": "patent",
        "document_title": "Oxygen-enriched Ti-6Al-4V alloy and process for manufacture",
        "document_id": "WO2013162658A2"
      },
      {
        "material_name_or_composition": "Oxygen-enriched Ti-6Al-4V alloy",
        "property_name": "V 함량",
        "canonical_property_name": "v_함량",
        "property_value": "3.5–4.5",
        "property_unit": "wt.%",
        "canonical_property_unit": "wt.%",
        "test_condition": "patent alloy composition range",
        "source_ref": "본문",
        "source_file": "/home/ubuntu/materials-structuring/samples/WO2013162658A2_patent_excerpt.html",
        "document_type": "patent",
        "document_title": "Oxygen-enriched Ti-6Al-4V alloy and process for manufacture",
        "document_id": "WO2013162658A2"
      },
      {
        "material_name_or_composition": "Oxygen-enriched Ti-6Al-4V alloy",
        "property_name": "Fe 함량",
        "canonical_property_name": "fe_함량",
        "property_value": "up to 0.40",
        "property_unit": "wt.%",
        "canonical_property_unit": "wt.%",
        "test_condition": "patent alloy composition range",
        "source_ref": "본문",
        "source_file": "/home/ubuntu/materials-structuring/samples/WO2013162658A2_patent_excerpt.html",
        "document_type": "patent",
        "document_title": "Oxygen-enriched Ti-6Al-4V alloy and process for manufacture",
        "document_id": "WO2013162658A2"
      },
      {
        "material_name_or_composition": "Oxygen-enriched Ti-6Al-4V alloy",
        "property_name": "O 함량",
        "canonical_property_name": "o_함량",
        "property_value": "0.21–0.30",
        "property_unit": "wt.%",
        "canonical_property_unit": "wt.%",
        "test_condition": "oxygen-enriched alloy composition range",
        "source_ref": "본문",
        "source_file": "/home/ubuntu/materials-structuring/samples/WO2013162658A2_patent_excerpt.html",
        "document_type": "patent",
        "document_title": "Oxygen-enriched Ti-6Al-4V alloy and process for manufacture",
        "document_id": "WO2013162658A2"
      },
      {
        "material_name_or_composition": "Oxygen-enriched Ti-6Al-4V alloy",
        "property_name": "최소 인장강도(UTS)",
        "canonical_property_name": "최소_인장강도(uts)",
        "property_value": "at least 130000",
        "property_unit": "psi",
        "canonical_property_unit": "psi",
        "test_condition": "patent minimum property target",
        "source_ref": "본문",
        "source_file": "/home/ubuntu/materials-structuring/samples/WO2013162658A2_patent_excerpt.html",
        "document_type": "patent",
        "document_title": "Oxygen-enriched Ti-6Al-4V alloy and process for manufacture",
        "document_id": "WO2013162658A2"
      },
      {
        "material_name_or_composition": "Oxygen-enriched Ti-6Al-4V alloy",
        "property_name": "최소 항복강도",
        "canonical_property_name": "최소_항복강도",
        "property_value": "at least 120000",
        "property_unit": "psi",
        "canonical_property_unit": "psi",
        "test_condition": "patent minimum property target",
        "source_ref": "본문",
        "source_file": "/home/ubuntu/materials-structuring/samples/WO2013162658A2_patent_excerpt.html",
        "document_type": "patent",
        "document_title": "Oxygen-enriched Ti-6Al-4V alloy and process for manufacture",
        "document_id": "WO2013162658A2"
      },
      {
        "material_name_or_composition": "Blend 4 oxygen-enriched PM Ti-6Al-4V",
        "property_name": "인장강도(UTS)",
        "canonical_property_name": "ultimate_tensile_strength",
        "property_value": "140.0",
        "property_unit": "ksi",
        "canonical_property_unit": "ksi",
        "test_condition": "blend property data",
        "source_ref": "본문",
        "source_file": "/home/ubuntu/materials-structuring/samples/WO2013162658A2_patent_excerpt.html",
        "document_type": "patent",
        "document_title": "Oxygen-enriched Ti-6Al-4V alloy and process for manufacture",
        "document_id": "WO2013162658A2"
      },
      {
        "material_name_or_composition": "Blend 4 oxygen-enriched PM Ti-6Al-4V",
        "property_name": "항복강도",
        "canonical_property_name": "yield_strength",
        "property_value": "123.0",
        "property_unit": "ksi",
        "canonical_property_unit": "ksi",
        "test_condition": "blend property data",
        "source_ref": "본문",
        "source_file": "/home/ubuntu/materials-structuring/samples/WO2013162658A2_patent_excerpt.html",
        "document_type": "patent",
        "document_title": "Oxygen-enriched Ti-6Al-4V alloy and process for manufacture",
        "document_id": "WO2013162658A2"
      },
      {
        "material_name_or_composition": "Blend 5 oxygen-enriched PM Ti-6Al-4V",
        "property_name": "인장강도(UTS)",
        "canonical_property_name": "ultimate_tensile_strength",
        "property_value": "139.7",
        "property_unit": "ksi",
        "canonical_property_unit": "ksi",
        "test_condition": "blend property data",
        "source_ref": "본문",
        "source_file": "/home/ubuntu/materials-structuring/samples/WO2013162658A2_patent_excerpt.html",
        "document_type": "patent",
        "document_title": "Oxygen-enriched Ti-6Al-4V alloy and process for manufacture",
        "document_id": "WO2013162658A2"
      },
      {
        "material_name_or_composition": "Blend 5 oxygen-enriched PM Ti-6Al-4V",
        "property_name": "항복강도",
        "canonical_property_name": "yield_strength",
        "property_value": "122.8",
        "property_unit": "ksi",
        "canonical_property_unit": "ksi",
        "test_condition": "blend property data",
        "source_ref": "본문",
        "source_file": "/home/ubuntu/materials-structuring/samples/WO2013162658A2_patent_excerpt.html",
        "document_type": "patent",
        "document_title": "Oxygen-enriched Ti-6Al-4V alloy and process for manufacture",
        "document_id": "WO2013162658A2"
      }
    ]
  },
  {
    "source_file": "/home/ubuntu/materials-structuring/samples/US9956629B2_patent_body_sample.html",
    "document_type": "patent",
    "document_title": "Titanium alloy for fastener applications",
    "document_id": "US9956629B2",
    "records": [
      {
        "material_name_or_composition": "Titanium alloy fastener stock",
        "property_name": "Al 함량",
        "canonical_property_name": "al_함량",
        "property_value": "5.50–6.75",
        "property_unit": "wt.%",
        "canonical_property_unit": "wt.%",
        "test_condition": "fastener alloy composition",
        "source_ref": "본문",
        "source_file": "/home/ubuntu/materials-structuring/samples/US9956629B2_patent_body_sample.html",
        "document_type": "patent",
        "document_title": "Titanium alloy for fastener applications",
        "document_id": "US9956629B2"
      },
      {
        "material_name_or_composition": "Titanium alloy fastener stock",
        "property_name": "V 함량",
        "canonical_property_name": "v_함량",
        "property_value": "3.50–4.50",
        "property_unit": "wt.%",
        "canonical_property_unit": "wt.%",
        "test_condition": "fastener alloy composition",
        "source_ref": "본문",
        "source_file": "/home/ubuntu/materials-structuring/samples/US9956629B2_patent_body_sample.html",
        "document_type": "patent",
        "document_title": "Titanium alloy for fastener applications",
        "document_id": "US9956629B2"
      },
      {
        "material_name_or_composition": "Titanium alloy fastener stock",
        "property_name": "O 함량",
        "canonical_property_name": "o_함량",
        "property_value": "0.25–0.50",
        "property_unit": "wt.%",
        "canonical_property_unit": "wt.%",
        "test_condition": "fastener alloy composition",
        "source_ref": "본문",
        "source_file": "/home/ubuntu/materials-structuring/samples/US9956629B2_patent_body_sample.html",
        "document_type": "patent",
        "document_title": "Titanium alloy for fastener applications",
        "document_id": "US9956629B2"
      },
      {
        "material_name_or_composition": "Titanium alloy fastener stock",
        "property_name": "Fe 함량",
        "canonical_property_name": "fe_함량",
        "property_value": "0.40–0.80",
        "property_unit": "wt.%",
        "canonical_property_unit": "wt.%",
        "test_condition": "fastener alloy composition",
        "source_ref": "본문",
        "source_file": "/home/ubuntu/materials-structuring/samples/US9956629B2_patent_body_sample.html",
        "document_type": "patent",
        "document_title": "Titanium alloy for fastener applications",
        "document_id": "US9956629B2"
      },
      {
        "material_name_or_composition": "Fastener (<0.625 in diameter)",
        "property_name": "최소 인장강도(UTS)",
        "canonical_property_name": "최소_인장강도(uts)",
        "property_value": "at least 160",
        "property_unit": "ksi",
        "canonical_property_unit": "ksi",
        "test_condition": "diameter less than 0.625 inches",
        "source_ref": "본문",
        "source_file": "/home/ubuntu/materials-structuring/samples/US9956629B2_patent_body_sample.html",
        "document_type": "patent",
        "document_title": "Titanium alloy for fastener applications",
        "document_id": "US9956629B2"
      },
      {
        "material_name_or_composition": "Fastener (<0.625 in diameter)",
        "property_name": "최소 전단강도",
        "canonical_property_name": "최소_전단강도",
        "property_value": "at least 95",
        "property_unit": "ksi",
        "canonical_property_unit": "ksi",
        "test_condition": "diameter less than 0.625 inches",
        "source_ref": "본문",
        "source_file": "/home/ubuntu/materials-structuring/samples/US9956629B2_patent_body_sample.html",
        "document_type": "patent",
        "document_title": "Titanium alloy for fastener applications",
        "document_id": "US9956629B2"
      },
      {
        "material_name_or_composition": "Fastener (>1 in diameter)",
        "property_name": "최소 인장강도(UTS)",
        "canonical_property_name": "최소_인장강도(uts)",
        "property_value": "at least 150",
        "property_unit": "ksi",
        "canonical_property_unit": "ksi",
        "test_condition": "diameter more than 1 inch",
        "source_ref": "본문",
        "source_file": "/home/ubuntu/materials-structuring/samples/US9956629B2_patent_body_sample.html",
        "document_type": "patent",
        "document_title": "Titanium alloy for fastener applications",
        "document_id": "US9956629B2"
      },
      {
        "material_name_or_composition": "Fastener (>1 in diameter)",
        "property_name": "최소 전단강도",
        "canonical_property_name": "최소_전단강도",
        "property_value": "at least 90",
        "property_unit": "ksi",
        "canonical_property_unit": "ksi",
        "test_condition": "diameter more than 1 inch",
        "source_ref": "본문",
        "source_file": "/home/ubuntu/materials-structuring/samples/US9956629B2_patent_body_sample.html",
        "document_type": "patent",
        "document_title": "Titanium alloy for fastener applications",
        "document_id": "US9956629B2"
      },
      {
        "material_name_or_composition": "Annealed titanium alloy",
        "property_name": "어닐링 온도",
        "canonical_property_name": "어닐링_온도",
        "property_value": "1200–1400",
        "property_unit": "degrees Fahrenheit",
        "canonical_property_unit": "degrees Fahrenheit",
        "test_condition": "depending on implementation",
        "source_ref": "본문",
        "source_file": "/home/ubuntu/materials-structuring/samples/US9956629B2_patent_body_sample.html",
        "document_type": "patent",
        "document_title": "Titanium alloy for fastener applications",
        "document_id": "US9956629B2"
      },
      {
        "material_name_or_composition": "Titanium alloy feedstock",
        "property_name": "스크랩 재료 비율",
        "canonical_property_name": "스크랩_재료_비율",
        "property_value": "at least 50",
        "property_unit": "%",
        "canonical_property_unit": "%",
        "test_condition": "manufactured using titanium scrap material",
        "source_ref": "본문",
        "source_file": "/home/ubuntu/materials-structuring/samples/US9956629B2_patent_body_sample.html",
        "document_type": "patent",
        "document_title": "Titanium alloy for fastener applications",
        "document_id": "US9956629B2"
      },
      {
        "material_name_or_composition": "Titanium alloy feedstock",
        "property_name": "스크랩 재료 비율",
        "canonical_property_name": "스크랩_재료_비율",
        "property_value": "at least 70",
        "property_unit": "%",
        "canonical_property_unit": "%",
        "test_condition": "some cases, higher scrap content",
        "source_ref": "본문",
        "source_file": "/home/ubuntu/materials-structuring/samples/US9956629B2_patent_body_sample.html",
        "document_type": "patent",
        "document_title": "Titanium alloy for fastener applications",
        "document_id": "US9956629B2"
      }
    ]
  },
  {
    "source_file": "/home/ubuntu/materials-structuring/samples/ti6al4v_coa_sample.html",
    "document_type": "certificate_of_analysis",
    "document_title": "Certificate of Analysis / Mill Test Report",
    "document_id": "doc:ti6al4v_coa_sample",
    "records": [
      {
        "material_name_or_composition": "Ti-6Al-4V ELI Bar",
        "property_name": "Al 함량",
        "canonical_property_name": "al_함량",
        "property_value": "6.18",
        "property_unit": "wt.%",
        "canonical_property_unit": "wt.%",
        "test_condition": "chemistry, ASTM F136 COA",
        "source_ref": "본문",
        "source_file": "/home/ubuntu/materials-structuring/samples/ti6al4v_coa_sample.html",
        "document_type": "certificate_of_analysis",
        "document_title": "Certificate of Analysis / Mill Test Report",
        "document_id": "doc:ti6al4v_coa_sample"
      },
      {
        "material_name_or_composition": "Ti-6Al-4V ELI Bar",
        "property_name": "V 함량",
        "canonical_property_name": "v_함량",
        "property_value": "4.05",
        "property_unit": "wt.%",
        "canonical_property_unit": "wt.%",
        "test_condition": "chemistry, ASTM F136 COA",
        "source_ref": "본문",
        "source_file": "/home/ubuntu/materials-structuring/samples/ti6al4v_coa_sample.html",
        "document_type": "certificate_of_analysis",
        "document_title": "Certificate of Analysis / Mill Test Report",
        "document_id": "doc:ti6al4v_coa_sample"
      },
      {
        "material_name_or_composition": "Ti-6Al-4V ELI Bar",
        "property_name": "Fe 함량",
        "canonical_property_name": "fe_함량",
        "property_value": "0.19",
        "property_unit": "wt.%",
        "canonical_property_unit": "wt.%",
        "test_condition": "chemistry, ASTM F136 COA",
        "source_ref": "본문",
        "source_file": "/home/ubuntu/materials-structuring/samples/ti6al4v_coa_sample.html",
        "document_type": "certificate_of_analysis",
        "document_title": "Certificate of Analysis / Mill Test Report",
        "document_id": "doc:ti6al4v_coa_sample"
      },
      {
        "material_name_or_composition": "Ti-6Al-4V ELI Bar",
        "property_name": "O 함량",
        "canonical_property_name": "o_함량",
        "property_value": "0.13",
        "property_unit": "wt.%",
        "canonical_property_unit": "wt.%",
        "test_condition": "chemistry, ASTM F136 COA",
        "source_ref": "본문",
        "source_file": "/home/ubuntu/materials-structuring/samples/ti6al4v_coa_sample.html",
        "document_type": "certificate_of_analysis",
        "document_title": "Certificate of Analysis / Mill Test Report",
        "document_id": "doc:ti6al4v_coa_sample"
      },
      {
        "material_name_or_composition": "Ti-6Al-4V ELI Bar",
        "property_name": "인장강도(UTS)",
        "canonical_property_name": "ultimate_tensile_strength",
        "property_value": "965",
        "property_unit": "MPa",
        "canonical_property_unit": "MPa",
        "test_condition": "solution treated and aged, room temperature",
        "source_ref": "본문",
        "source_file": "/home/ubuntu/materials-structuring/samples/ti6al4v_coa_sample.html",
        "document_type": "certificate_of_analysis",
        "document_title": "Certificate of Analysis / Mill Test Report",
        "document_id": "doc:ti6al4v_coa_sample"
      },
      {
        "material_name_or_composition": "Ti-6Al-4V ELI Bar",
        "property_name": "항복강도(0.2%)",
        "canonical_property_name": "항복강도(0.2%)",
        "property_value": "895",
        "property_unit": "MPa",
        "canonical_property_unit": "MPa",
        "test_condition": "solution treated and aged, room temperature",
        "source_ref": "본문",
        "source_file": "/home/ubuntu/materials-structuring/samples/ti6al4v_coa_sample.html",
        "document_type": "certificate_of_analysis",
        "document_title": "Certificate of Analysis / Mill Test Report",
        "document_id": "doc:ti6al4v_coa_sample"
      },
      {
        "material_name_or_composition": "Ti-6Al-4V ELI Bar",
        "property_name": "연신율",
        "canonical_property_name": "elongation",
        "property_value": "16",
        "property_unit": "%",
        "canonical_property_unit": "%",
        "test_condition": "solution treated and aged, room temperature",
        "source_ref": "본문",
        "source_file": "/home/ubuntu/materials-structuring/samples/ti6al4v_coa_sample.html",
        "document_type": "certificate_of_analysis",
        "document_title": "Certificate of Analysis / Mill Test Report",
        "document_id": "doc:ti6al4v_coa_sample"
      },
      {
        "material_name_or_composition": "Ti-6Al-4V ELI Bar",
        "property_name": "단면수축률",
        "canonical_property_name": "단면수축률",
        "property_value": "38",
        "property_unit": "%",
        "canonical_property_unit": "%",
        "test_condition": "solution treated and aged, room temperature",
        "source_ref": "본문",
        "source_file": "/home/ubuntu/materials-structuring/samples/ti6al4v_coa_sample.html",
        "document_type": "certificate_of_analysis",
        "document_title": "Certificate of Analysis / Mill Test Report",
        "document_id": "doc:ti6al4v_coa_sample"
      },
      {
        "material_name_or_composition": "Ti-6Al-4V ELI Bar",
        "property_name": "경도",
        "canonical_property_name": "hardness",
        "property_value": "34",
        "property_unit": "HRC",
        "canonical_property_unit": "HRC",
        "test_condition": "solution treated and aged",
        "source_ref": "본문",
        "source_file": "/home/ubuntu/materials-structuring/samples/ti6al4v_coa_sample.html",
        "document_type": "certificate_of_analysis",
        "document_title": "Certificate of Analysis / Mill Test Report",
        "document_id": "doc:ti6al4v_coa_sample"
      },
      {
        "material_name_or_composition": "Ti-6Al-4V ELI Bar",
        "property_name": "Young's Modulus",
        "canonical_property_name": "youngs_modulus",
        "property_value": "114",
        "property_unit": "GPa",
        "canonical_property_unit": "GPa",
        "test_condition": "room temperature",
        "source_ref": "본문",
        "source_file": "/home/ubuntu/materials-structuring/samples/ti6al4v_coa_sample.html",
        "document_type": "certificate_of_analysis",
        "document_title": "Certificate of Analysis / Mill Test Report",
        "document_id": "doc:ti6al4v_coa_sample"
      }
    ]
  }
]
