Repository: posith17-dev/materials-structuring

# materials-structuring

소재/과학 문서에서 구조화 데이터를 추출하는 실험용 프로젝트입니다.

현재 목표는 "기초과학"이 아니라 **과학 데이터 구조화**입니다.

핵심 기술 축:
- PDF/HTML 파싱
- 표/문단 추출
- LLM 기반 정보 추출
- 정규화 스키마 적재
- 사람이 빠르게 검수 가능한 출력

## 현재 우선순위

1. 논문 PDF 1편에서 물성 추출 실험
2. 최소 스키마로 JSON/CSV 구조화
3. 사람이 5분 안에 검수 가능한지 확인

사업화/장기 확장은 나중 문제로 두고, 먼저 **"진짜로 뽑히는가"**를 확인합니다.

## 폴더 구조

```text
/home/ubuntu/materials-structuring/
├── README.md
├── .gitignore
├── docs/
├── prompts/
├── samples/
├── scripts/
└── outputs/
```

## 첫 실험 후보

- 논문 PDF 물성 추출
  - 소재명
  - 조성
  - 물성명
  - 값
  - 단위
  - 실험 조건

실험 스크립트:

```bash
python3 /home/ubuntu/materials-structuring/scripts/material_property_experiment.py \
  --input /home/ubuntu/materials-structuring/samples/paper.pdf \
  --output /home/ubuntu/materials-structuring/outputs/material_property_experiment.json
```

주의:
- PDF는 `pypdf`가 설치돼 있어야 텍스트 추출이 됩니다.
- PDF가 막히는 소스는 HTML 본문으로도 같은 스크립트를 돌릴 수 있습니다.
- 지금은 LLM 호출까지 자동화하지 않고, 추출용 JSON 스텁을 만드는 단계입니다.
- 실험 JSON에는 `candidate_segments` / `candidate_text`가 같이 들어가며, 숫자+단위+물성 키워드가 있는 구간을 우선 추립니다.
- `candidate_segment_details`에는 각 후보 구간의 `score`, `matched_units`, `matched_keywords`, `flags`가 함께 저장됩니다.

LLM 입력 번들 생성:

```bash
python3 /home/ubuntu/materials-structuring/scripts/build_llm_extraction_input.py \
  --experiment /home/ubuntu/materials-structuring/outputs/material_property_experiment.json \
  --output /home/ubuntu/materials-structuring/outputs/material_property_prompt_bundle.json
```

메모:
- `build_llm_extraction_input.py`는 기본적으로 `candidate_text`를 우선 사용합니다.
- 즉 문서 전체 `text_preview`보다 값이 있는 문단을 먼저 LLM에 보냅니다.

문서군별 프롬프트 선택 예:

```bash
python3 /home/ubuntu/materials-structuring/scripts/build_llm_extraction_input.py \
  --experiment /home/ubuntu/materials-structuring/outputs/WO2013162658A2_experiment.json \
  --document-kind patent \
  --output /home/ubuntu/materials-structuring/outputs/WO2013162658A2_patent_prompt_bundle.json
```

LLM 결과 병합:

```bash
python3 /home/ubuntu/materials-structuring/scripts/merge_llm_extraction_output.py \
  --experiment /home/ubuntu/materials-structuring/outputs/material_property_experiment.json \
  --llm-output /home/ubuntu/materials-structuring/outputs/llm_records.json \
  --output /home/ubuntu/materials-structuring/outputs/material_property_experiment_merged.json
```

LLM 결과 검증:

```bash
python3 /home/ubuntu/materials-structuring/scripts/validate_llm_extraction_output.py \
  --input /home/ubuntu/materials-structuring/outputs/llm_records.json
```

수동 검수 CLI:

```bash
python3 /home/ubuntu/materials-structuring/scripts/review_extraction_records.py \
  --input /home/ubuntu/materials-structuring/outputs/llm_records.json \
  --output /home/ubuntu/materials-structuring/outputs/llm_records_reviewed.json
```

검수 반영 병합:

```bash
python3 /home/ubuntu/materials-structuring/scripts/merge_reviewed_records.py \
  --experiment /home/ubuntu/materials-structuring/outputs/material_property_experiment.json \
  --review /home/ubuntu/materials-structuring/outputs/llm_records_reviewed.json \
  --output /home/ubuntu/materials-structuring/outputs/material_property_experiment_reviewed.json
```

검수 완료 결과를 정규화/DB 적재:

```bash
python3 /home/ubuntu/materials-structuring/scripts/process_reviewed_experiments.py \
  --input /home/ubuntu/materials-structuring/outputs/material_property_experiment_reviewed.json \
  --normalized-output /home/ubuntu/materials-structuring/outputs/reviewed_normalized_documents.json \
  --jsonl-output /home/ubuntu/materials-structuring/outputs/reviewed_normalized_records.jsonl \
  --db /home/ubuntu/materials-structuring/storage/materials_reviewed.duckdb
```

검수 품질 리포트:

```bash
python3 /home/ubuntu/materials-structuring/scripts/report_review_quality.py \
  --reviews /home/ubuntu/materials-structuring/outputs/llm_records_reviewed.json \
  --output /home/ubuntu/materials-structuring/outputs/review_quality_report.json \
  --raw-db /home/ubuntu/materials-structuring/storage/materials.duckdb \
  --reviewed-db /home/ubuntu/materials-structuring/storage/materials_reviewed.duckdb
```

OpenAI 자동 추출 실행:

```bash
python3 /home/ubuntu/materials-structuring/scripts/run_openai_material_extraction.py \
  --experiment /home/ubuntu/materials-structuring/outputs/PMC8953245_experiment.json \
  --llm-output /home/ubuntu/materials-structuring/outputs/PMC8953245_openai_records.json \
  --merged-output /home/ubuntu/materials-structuring/outputs/PMC8953245_openai_merged.json
```

COA 문서 예:

```bash
python3 /home/ubuntu/materials-structuring/scripts/run_openai_material_extraction.py \
  --experiment /home/ubuntu/materials-structuring/outputs/ti6al4v_coa_experiment.json \
  --document-kind coa \
  --llm-output /home/ubuntu/materials-structuring/outputs/ti6al4v_coa_openai_records.json \
  --merged-output /home/ubuntu/materials-structuring/outputs/ti6al4v_coa_openai_merged.json
```

MSDS 문서 예:

```bash
python3 /home/ubuntu/materials-structuring/scripts/run_openai_material_extraction.py \
  --experiment /home/ubuntu/materials-structuring/outputs/msds_kosha_000939_experiment.json \

File: outputs/PMC5109614_material_properties.md
| 소재명/조성 | 물성 | 값 | 단위 | 실험조건 | 테이블/그림 출처 |
|---|---|---:|---|---|---|
| Ti-6Al-4V (SMD fabricated) | 산소 함량 | 0.16 | wt.% | inert gas chamber, instrumental gas analysis of final product | 본문 |
| Ti-6Al-4V (SMD fabricated) | 질소 함량 | 0.0041 | wt.% | inert gas chamber, instrumental gas analysis of final product | 본문 |
| Ti-6Al-4V (supplier wire) | 산소 함량 | 0.142–0.173 | wt.% | supplier-reported wire composition | 본문 |
| Ti-6Al-4V (supplier wire) | 질소 함량 | 0.003–0.009 | wt.% | supplier-reported wire composition | 본문 |
| Ti-6Al-4V (SMD fabricated) | 인장강도(UTS) | 936–1014 | MPa | orientation/location dependent, tensile testing | Abstract / 본문 |
| Ti-6Al-4V (vertical to deposition layers) | 연신율/ductility | 14–21 | % | tensile direction vertical to deposition layers | Abstract / 본문 |
| Ti-6Al-4V (parallel to deposition layers) | 연신율/ductility | 6–11 | % | tensile direction parallel to deposition layers | Abstract / 본문 |
| Ti-6Al-4V (component B, tensile-test derived) | Young's modulus | 71 | GPa | stresses between 500 and 800 MPa | Figure 3 / 본문 |
| Ti-6Al-4V (component B, impulse excitation) | Young's modulus | 117±1 | GPa | room temperature, independent of orientation and location | Figure 3 / 본문 |
| Ti-6Al-4V (H orientation specimens) | 평균 인장강도(UTS) | 983±22 | MPa | room temperature, different locations/orientations | Figure 4a / 본문 |
| Ti-6Al-4V (V orientation specimens) | 평균 인장강도(UTS) | 953±14 | MPa | room temperature, different locations/orientations | Figure 4a / 본문 |
| Ti-6Al-4V (H1A specimen) | ductility | 5.1 | % | room temperature | Figure 4b / 본문 |
| Ti-6Al-4V (V orientation, location 2) | ductility | 19.1 | % | room temperature | Figure 4b / 본문 |
| Ti-6Al-4V (V orientation, location 3) | ductility | 12.5 | % | room temperature | Figure 4b / 본문 |
| Ti-6Al-4V (prior β grains, perpendicular to tensile directions) | grain size | 1–4 | mm | estimated from component surface appearance | Figure 7 / 본문 |

File: outputs/PMC8953245_material_properties.md
| 소재명/조성 | 물성 | 값 | 단위 | 실험조건 | 테이블/그림 출처 |
|---|---:|---:|---|---|---|
| Ti20Mo7Zr5Ta | 인장강도(UTS) | 1365.27 | MPa | tensile test at ambient temperature, gauge length 40 mm | Table 1 |
| Ti20Mo7Zr5Ta | 항복강도(0.2% offset) | 1186.37 | MPa | tensile test at ambient temperature, gauge length 40 mm | Table 1 |
| Ti20Mo7Zr5Ta | Young's modulus | 46.51 | GPa | tensile test, automatic Young's modulus | Table 1 |
| Ti20Mo7Zr5Ta | 인장 변형률 at UTS | 0.06 | mm/mm | tensile test at ambient temperature | Table 1 |
| Ti20Mo7Zr5Ta | 파단 변형률 | 0.11 | mm/mm | standard break measurement | Table 1 |
| Ti20Mo7Zr10Ta | 인장강도(UTS) | 1051.74 | MPa | tensile test at ambient temperature, gauge length 40 mm | Table 1 |
| Ti20Mo7Zr10Ta | 항복강도(0.2% offset) | 969.90 | MPa | tensile test at ambient temperature, gauge length 40 mm | Table 1 |
| Ti20Mo7Zr10Ta | Young's modulus | 40.12 | GPa | tensile test, automatic Young's modulus | Table 1 |
| Ti20Mo7Zr10Ta | 인장 변형률 at UTS | 0.04 | mm/mm | tensile test at ambient temperature | Table 1 |
| Ti20Mo7Zr10Ta | 파단 변형률 | 0.07 | mm/mm | standard break measurement | Table 1 |
| Ti20Mo7Zr15Ta | 인장강도(UTS) | 712.29 | MPa | tensile test at ambient temperature, gauge length 40 mm | Table 1 |
| Ti20Mo7Zr15Ta | 항복강도(0.2% offset) | 636.10 | MPa | tensile test at ambient temperature, gauge length 40 mm | Table 1 |
| Ti20Mo7Zr15Ta | Young's modulus | 36.39 | GPa | tensile test, automatic Young's modulus | Table 1 |
| Ti20Mo7Zr15Ta | 인장 변형률 at UTS | 0.03 | mm/mm | tensile test at ambient temperature | Table 1 |
| Ti20Mo7Zr15Ta | 파단 변형률 | 0.07 | mm/mm | standard break measurement | Table 1 |
| Ti-Mo-Zr-Ta alloys (average) | 평균 인장강도 | 1043.09 | MPa | average over investigated alloys | 본문 |
| Ti-Mo-Zr-Ta alloys | Young's modulus range | 36.39–46.50 | GPa | tensile-test derived modulus across alloys | 본문 |

File: outputs/US9956629B2_material_properties.md
| 소재명/조성 | 물성 | 값 | 단위 | 실험조건 | 테이블/그림/본문 출처 |
|---|---|---:|---|---|---|
| Titanium alloy fastener stock | Al 함량 | 5.50–6.75 | wt.% | fastener alloy composition | 본문 |
| Titanium alloy fastener stock | V 함량 | 3.50–4.50 | wt.% | fastener alloy composition | 본문 |
| Titanium alloy fastener stock | O 함량 | 0.25–0.50 | wt.% | fastener alloy composition | 본문 |
| Titanium alloy fastener stock | Fe 함량 | 0.40–0.80 | wt.% | fastener alloy composition | 본문 |
| Titanium alloy 108 | O 함량 | more than 0.20 | wt.% | alloy requirement | 본문 |
| Titanium alloy 108 | Fe 함량 | 0.30 | wt.% | alloy requirement | 본문 |
| Fastener (<0.625 in diameter) | 최소 인장강도(UTS) | at least 160 | ksi | diameter less than 0.625 inches | 본문 |
| Fastener (<0.625 in diameter) | 최소 전단강도 | at least 95 | ksi | diameter less than 0.625 inches | 본문 |
| Fastener (>1 in diameter) | 최소 인장강도(UTS) | at least 150 | ksi | diameter more than 1 inch | 본문 |
| Fastener (>1 in diameter) | 최소 전단강도 | at least 90 | ksi | diameter more than 1 inch | 본문 |
| Annealed titanium alloy fastener | 열처리 조건 | formed directly from annealed alloy without solution treating and aging |  | process route | 본문 |
| Annealed titanium alloy | 어닐링 온도 | 1200–1400 | degrees Fahrenheit | depending on implementation | 본문 |
| Hot rolled titanium alloy | 열간압연 온도 | 1200–1400 | degrees Fahrenheit | alpha-beta phase field | 본문 |
| Fastener stock process | 최소 인장강도(UTS) | at least 160 | ksi | process-described stock performance | 본문 |
| Fastener stock process | 최소 전단강도 | at least 95 | ksi | process-described stock performance | 본문 |
| Titanium alloy feedstock | 스크랩 재료 비율 | at least 50 | % | manufactured using titanium scrap material | 본문 |
| Titanium alloy feedstock | 스크랩 재료 비율 | at least 70 | % | some cases, higher scrap content | 본문 |

File: outputs/WO2013162658A2_material_properties.md
| 소재명/조성 | 물성 | 값 | 단위 | 실험조건 | 테이블/그림/본문 출처 |
|---|---|---:|---|---|---|
| Oxygen-enriched Ti-6Al-4V alloy | Al 함량 | 5.5–6.75 | wt.% | patent alloy composition range | 본문 |
| Oxygen-enriched Ti-6Al-4V alloy | V 함량 | 3.5–4.5 | wt.% | patent alloy composition range | 본문 |
| Oxygen-enriched Ti-6Al-4V alloy | Fe 함량 | up to 0.40 | wt.% | patent alloy composition range | 본문 |
| Oxygen-enriched Ti-6Al-4V alloy | O 함량 | 0.21–0.30 | wt.% | oxygen-enriched alloy composition range | 본문 |
| Oxygen-enriched Ti-6Al-4V alloy | 최소 인장강도(UTS) | at least 130000 | psi | patent minimum property target | 본문 |
| Oxygen-enriched Ti-6Al-4V alloy | 최소 항복강도 | at least 120000 | psi | patent minimum property target | 본문 |
| Oxygen-enriched Ti-6Al-4V alloy | 최소 연신율 | at least 10 | % | patent minimum property target | 본문 |
| Oxygen-enriched Ti-6Al-4V alloy | 최소 단면수축률 | about 20 | % | patent minimum property target | 본문 |
| Oxygen-enriched Ti-6Al-4V alloy near-net preform | 소결 후 밀도 | approximately 98 | % theoretical density | pressing and sintering | 본문 |
| Oxygen-enriched Ti-6Al-4V compact | 성형체 밀도 | approximately 85 | % theoretical density | pressed compact before sintering | 본문 |
| Oxygen-enriched Ti-6Al-4V shaped component | 성형 부품 밀도 | approximately 95 | % theoretical density | shaped component after processing | 본문 |
| Oxygen-enriched Ti-6Al-4V after HIP | HIP 후 밀도 | essentially 100 | % theoretical density | post-HIP | 본문 |
| Wrought Ti-6Al-4V | 평균 결정립 크기 | 4.7 | microns | comparison material | 본문 |
| PM Ti-6Al-4V sintered | 평균 결정립 크기 | 9.4 | microns | sintered powder metal material | 본문 |
| PM Ti-6Al-4V sintered+HIP | 평균 결정립 크기 | 11.2 | microns | sintered plus HIP material | 본문 |
| Blend 4 oxygen-enriched PM Ti-6Al-4V | O 함량 | 0.285 | wt.% | blend composition | 본문 |
| Blend 4 oxygen-enriched PM Ti-6Al-4V | 인장강도(UTS) | 140.0 | ksi | blend property data | 본문 |
| Blend 4 oxygen-enriched PM Ti-6Al-4V | 항복강도 | 123.0 | ksi | blend property data | 본문 |
| Blend 4 oxygen-enriched PM Ti-6Al-4V | 연신율 | 14.7 | % | blend property data | 본문 |
| Blend 4 oxygen-enriched PM Ti-6Al-4V | 단면수축률 | 39.9 | % | blend property data | 본문 |
| Blend 4 oxygen-enriched PM Ti-6Al-4V | Fe 함량 | 0.160 | wt.% | blend composition | 본문 |
| Blend 5 oxygen-enriched PM Ti-6Al-4V | O 함량 | 0.250 | wt.% | blend composition | 본문 |
| Blend 5 oxygen-enriched PM Ti-6Al-4V | 인장강도(UTS) | 139.7 | ksi | blend property data | 본문 |
| Blend 5 oxygen-enriched PM Ti-6Al-4V | 항복강도 | 122.8 | ksi | blend property data | 본문 |
| Blend 5 oxygen-enriched PM Ti-6Al-4V | 연신율 | 14.7 | % | blend property data | 본문 |
| Blend 5 oxygen-enriched PM Ti-6Al-4V | 단면수축률 | 34.0 | % | blend property data | 본문 |
| Blend 5 oxygen-enriched PM Ti-6Al-4V | Fe 함량 | 0.160 | wt.% | blend composition | 본문 |

File: outputs/ti6al4v_coa_material_properties.md
| 소재명/조성 | 물성 | 값 | 단위 | 실험조건 | 테이블/그림/본문 출처 |
|---|---|---:|---|---|---|
| Ti-6Al-4V ELI Bar | Al 함량 | 6.18 | wt.% | chemistry, ASTM F136 COA | 본문 |
| Ti-6Al-4V ELI Bar | V 함량 | 4.05 | wt.% | chemistry, ASTM F136 COA | 본문 |
| Ti-6Al-4V ELI Bar | Fe 함량 | 0.19 | wt.% | chemistry, ASTM F136 COA | 본문 |
| Ti-6Al-4V ELI Bar | O 함량 | 0.13 | wt.% | chemistry, ASTM F136 COA | 본문 |
| Ti-6Al-4V ELI Bar | C 함량 | 0.02 | wt.% | chemistry, ASTM F136 COA | 본문 |
| Ti-6Al-4V ELI Bar | N 함량 | 0.01 | wt.% | chemistry, ASTM F136 COA | 본문 |
| Ti-6Al-4V ELI Bar | H 함량 | 0.003 | wt.% | chemistry, ASTM F136 COA | 본문 |
| Ti-6Al-4V ELI Bar | 직경 | 12.7 | mm | mill test report | 본문 |
| Ti-6Al-4V ELI Bar | 인장강도(UTS) | 965 | MPa | solution treated and aged, room temperature | 본문 |
| Ti-6Al-4V ELI Bar | 항복강도(0.2%) | 895 | MPa | solution treated and aged, room temperature | 본문 |
| Ti-6Al-4V ELI Bar | 연신율 | 16 | % | solution treated and aged, room temperature | 본문 |
| Ti-6Al-4V ELI Bar | 단면수축률 | 38 | % | solution treated and aged, room temperature | 본문 |
| Ti-6Al-4V ELI Bar | 경도 | 34 | HRC | solution treated and aged | 본문 |
| Ti-6Al-4V ELI Bar | Young's Modulus | 114 | GPa | room temperature | 본문 |
